Repository: nishantgawderya1/Complyx

# Complyx

Automated compliance verification for critical assets.

Complyx audits industrial engineering documents — Material Test Certificates,
welding procedure specifications, calibration records — against international
codes (ASME, ASTM, ISO, API). A QA engineer reviewing an MTC by hand spends
15–20 minutes cross-referencing printed values against a code book. Complyx
does the clerical half of that in seconds and hands the engineer a
parameter-by-parameter verdict with the governing clause attached.

It does not replace the inspector. It removes the transcription and lookup so
the inspector spends their time on engineering judgment.

---

## The one architectural rule

**AI extracts values. Deterministic code decides pass or fail.**

The LLM reads the certificate and reports what is printed on it. It never
compares a value to a threshold, and it never emits a verdict. Comparison is
plain Python arithmetic against a curated threshold table.

This is not stylistic. A wrong FAIL costs an inspector five minutes. A wrong
PASS lets non-conforming material into a pressure vessel, and it is the one
failure mode that ends the product. Arithmetic cannot hallucinate; a language
model can, so it is kept out of the decision entirely.

The same reasoning drives a second rule: **the system never guesses quietly.**
Every layer that cannot do its job with confidence says so, and the job routes
to `REVIEW_REQUIRED` for a human. A silent partial result that looks complete
is treated as a defect, not a degraded mode.

---

## Pipeline

```
PDF upload
   │
   ├─ pdf_parser        PyMuPDF native text · pdfplumber tables · Tesseract OCR
   │                    → page-attributed text + quality warnings
   │
   ├─ llm_client        Nemotron via NVIDIA NIM, versioned prompt
   │                    → structured values, each with page + source snippet
   │
   ├─ standards KB      threshold lookup for the identified grade
   │                    → min/max per property
   │
   ├─ compliance_checker   pure Python comparison
   │                    → PASS / FAIL / REVIEW per parameter, with delta
   │
   └─ human confirmation   mandatory. No auto-confirm path exists.
```

Every value carries provenance end to end: which page it came from, the
verbatim text it was read from, the prompt version that extracted it. An audit
result that cannot be traced back to a specific line of a specific page is not
an audit result.

---

## Layout

```
backend/
  api/            FastAPI app and routes
  engines/        parsing, LLM client, compliance logic, orchestration
  knowledge_base/ curated standards data + ChromaDB loader
  models/         Pydantic schemas
  utils/          versioned prompts, helpers
  tests/
  config.py       all environment access, via pydantic-settings
frontend/         React + Vite + TypeScript
extension/        Chrome MV3
```

`backend/` is the Python source root — imports are `from engines.pdf_parser
import …`, not `from backend.engines…`, matching how uvicorn is launched.

`config.py` is the only module that reads the environment. Nothing else calls
`os.environ`, and no secret is ever hardcoded.

---

## Components

### `engines/pdf_parser.py`

Produces one page-attributed text representation from an uploaded document.

Native text via PyMuPDF handles machine-generated supplier PDFs. Tables are
extracted separately with pdfplumber and rendered back into the text stream —
MTC values live in tables, and a flat text dump loses the row/column
association between a property name and its number. Pages yielding under 50
characters of native text are treated as scans and sent to Tesseract at 300 DPI.

Scans below 150 DPI are flagged: under that, digit strokes degrade and a 3 can
read as an 8. The document is marked low-quality rather than silently parsed.

Recoverable failures — missing Tesseract binary, a page that will not OCR, a
malformed table — become warnings on the returned `ParsedDocument`, not
exceptions. Only an unopenable file raises.

`ParsedDocument.has_text` is derived from per-page character counts, not from
`full_text`, because `full_text` always contains the `=== PAGE n ===` markers.
Testing the assembled string would report a blank scan as having content.

### `knowledge_base/standards_loader.py`

Resolves a material grade to its acceptance limits, deterministically.

Limits are **qualified**, not flat. The same grade has different carbon maxima
at different thicknesses and different strength minima at different diameters,
so a `StandardEntry` holds several requirement blocks and the loader selects the
one matching the certificate's product form and thickness. A grade whose limits
vary by thickness, presented without a thickness, returns an error rather than a
guessed band.

Lookup is an alias table plus a spec/grade parser — `ASME SA-516 Gr.70`,
`A516GR70` and `ASTM A516/A516M-17 Grade 70` all resolve to one entry. There is
no fuzzy matching on this path: returning Grade 60 limits for a Grade 70

File: backend/knowledge_base/standards_data/astm_asme.json
{
  "schema_version": "2",
  "disclaimer": "Values compiled from publicly published specification summaries and mill datasheets. NOT verified against the governing code edition. Every entry carries verified=false until a qualified reviewer checks it. An unverified entry must never back a verdict shown to a real inspector.",
  "canonical_units": {
    "stress": "MPa",
    "ratio": "%",
    "length": "mm"
  },
  "standards": [
    {
      "specification": "ASTM A36/A36M",
      "grade": "-",
      "canonical_key": "ASTM_A36",
      "aliases": [
        "astm a36",
        "a36",
        "a 36",
        "asme sa36",
        "sa-36",
        "sa 36",
        "astm a36/a36m",
        "a36m"
      ],
      "clause_reference": "ASTM A36/A36M Tables 3 and 4",
      "source": "Public specification summary",
      "verified": false,
      "requirements": [
        {
          "product_form": "plate",
          "condition": "any",
          "thickness_min_mm": 0,
          "thickness_max_mm": 20,
          "properties": {
            "tensile_strength": { "min": 400, "max": 550, "unit": "MPa" },
            "yield_strength": { "min": 250, "max": null, "unit": "MPa" },
            "elongation_200mm": { "min": 20, "max": null, "unit": "%" },
            "elongation_50mm": { "min": 23, "max": null, "unit": "%" }
          },
          "chemical": {
            "C": { "max": 0.25, "basis": "heat" },
            "P": { "max": 0.04, "basis": "heat" },
            "S": { "max": 0.05, "basis": "heat" },
            "Si": { "max": 0.4, "basis": "heat" },
            "Cu": { "min": 0.2, "basis": "heat" }
          }
        },
        {
          "product_form": "plate",
          "condition": "any",
          "thickness_min_mm": 20,
          "thickness_max_mm": 40,
          "properties": {
            "tensile_strength": { "min": 400, "max": 550, "unit": "MPa" },
            "yield_strength": { "min": 250, "max": null, "unit": "MPa" },
            "elongation_200mm": { "min": 20, "max": null, "unit": "%" },
            "elongation_50mm": { "min": 23, "max": null, "unit": "%" }
          },
          "chemical": {
            "C": { "max": 0.25, "basis": "heat" },
            "Mn": { "min": 0.8, "max": 1.2, "basis": "heat" },
            "P": { "max": 0.04, "basis": "heat" },
            "S": { "max": 0.05, "basis": "heat" },
            "Si": { "max": 0.4, "basis": "heat" },
            "Cu": { "min": 0.2, "basis": "heat" }
          }
        },
        {
          "product_form": "plate",
          "condition": "any",
          "thickness_min_mm": 40,
          "thickness_max_mm": null,
          "properties": {
            "tensile_strength": { "min": 400, "max": 550, "unit": "MPa" },
            "yield_strength": { "min": 250, "max": null, "unit": "MPa" },
            "elongation_200mm": { "min": 20, "max": null, "unit": "%" },
            "elongation_50mm": { "min": 23, "max": null, "unit": "%" }
          },
          "chemical": {
            "C": { "max": 0.27, "basis": "heat" },
            "Mn": { "min": 0.85, "max": 1.2, "basis": "heat" },
            "P": { "max": 0.04, "basis": "heat" },
            "S": { "max": 0.05, "basis": "heat" },
            "Si": { "min": 0.15, "max": 0.4, "basis": "heat" },
            "Cu": { "min": 0.2, "basis": "heat" }
          }
        }
      ]
    },
    {
      "specification": "ASTM A516/A516M",
      "grade": "60",
      "canonical_key": "ASTM_A516_60",
      "aliases": [
        "astm a516 60",
        "astm a516 grade 60",
        "a516 grade 60",
        "a516 gr 60",
        "a516 gr.60",
        "a516gr60",
        "a516-60",
        "sa-516 60",
        "sa 516 grade 60",
        "sa516 gr 60",
        "asme sa-516 grade 60"
      ],
      "clause_reference": "ASTM A516/A516M Tables 2 and 3",
      "source": "Public specification summary",
      "verified": false,
      "requirements": [
        {
          "product_form": "plate",
          "condition": "any",
          "thickness_min_mm": 0,
          "thickness_max_mm": 12.5,
          "properties": {
            "tensile_strength": { "min": 415, "max": 550, "unit": "MPa" },
            "yield_strength": { "min": 220, "max": null, "unit": "MPa" },
            "elongation_200mm": { "min": 21, "max": null, "unit": "%" },
            "elongation_50mm": { "min": 25, "max": null, "unit": "%" }
          },
          "chemical": {
            "C": { "max": 0.21, "basis": "heat" },
            "Mn": { "min": 0.6, "max": 0.9, "basis": "heat" },
            "P": { "max": 0.035, "basis": "heat" },
            "S": { "max": 0.035, "basis": "heat" },
            "Si": { "min": 0.15, "max": 0.4, "basis": "heat" }
          }
        },
        {
          "product_form": "plate",
          "condition": "any",
          "thickness_min_mm": 12.5,
          "thickness_max_mm": 50,
          "properties": {
            "tensile_strength": { "min": 415, "max": 550, "unit": "MPa" },
            "yield_strength": { "min": 220, "max": null, "unit": "MPa" },
            "elongation_200mm": { "min": 21, "max": null, "unit": "%" },
            "elongation_50mm": { "min": 25, "max": null, "unit": "%" }
          },
          "chemical": {
            "C": { "max": 0.23, "basis": "heat" },
            "Mn": { "min": 0.85, "max": 1.2, "basis": "heat" },
            "P": { "max": 0.035, "basis": "heat" },
            "S": { "max": 0.035, "basis": "heat" },
            "Si": { "min": 0.15, "max": 0.4, "basis": "heat" }
          }
        },
        {
          "product_form": "plate",
          "condition": "any",
          "thickness_min_mm": 50,
          "thickness_max_mm": null,
          "properties": {
            "tensile_strength": { "min": 415, "max": 550, "unit": "MPa" },
            "yield_strength": { "min": 220, "max": null, "unit": "MPa" },
            "elongation_200mm": { "min": 21, "max": null, "unit": "%" },
            "elongation_50mm": { "min": 25, "max": null, "unit": "%" }
          },
          "chemical": {
            "C": { "max": 0.25, "basis": "heat" },
            "Mn": { "min": 0.85, "max": 1.2, "basis": "heat" },
            "P": { "max": 0.035, "basis": "heat" },
            "S": { "max": 0.035, "basis": "heat" },
            "Si": { "min": 0.15, "max": 0.4, "basis": "heat" }
          }
        }
      ]
    },
    {
      "specification": "ASTM A516/A516M",
      "grade": "70",
      "canonical_key": "ASTM_A516_70",
      "aliases": [
        "astm a516 70",
        "astm a516 grade 70",
        "a516 grade 70",
        "a516 gr 70",
        "a516 gr.70",
        "a516gr70",
        "a516-70",
        "sa-516 70",
        "sa 516 grade 70",
        "sa516 gr 70",
        "asme sa-516 grade 70",
        "sa-516m grade 485"
      ],
      "clause_reference": "ASTM A516/A516M Tables 2 and 3",
      "source": "Public specification summary",
      "verified": false,
      "requirements": [
        {
          "product_form": "plate",
          "condition": "any",
          "thickness_min_mm": 0,
          "thickness_max_mm": 12.5,
          "properties": {
            "tensile_strength": { "min": 485, "max": 620, "unit": "MPa" },
            "yield_strength": { "min": 260, "max": null, "unit": "MPa" },
            "elongation_200mm": { "min": 17, "max": null, "unit": "%" },
            "elongation_50mm": { "min": 21, "max": null, "unit": "%" }
          },
          "chemical": {
            "C": { "max": 0.27, "basis": "heat" },
            "Mn": { "min": 0.85, "max": 1.2, "basis": "heat" },
            "P": { "max": 0.035, "basis": "heat" },
            "S": { "max": 0.035, "basis": "heat" },
            "Si": { "min": 0.15, "max": 0.4, "basis": "heat" }
          }
        },
        {
          "product_form": "plate",
          "condition": "any",
          "thickness_min_mm": 12.5,
          "thickness_max_mm": 50,
          "properties": {
            "tensile_strength": { "min": 485, "max": 620, "unit": "MPa" },
            "yield_strength": { "min": 260, "max": null, "unit": "MPa" },
            "elongation_200mm": { "min": 17, "max": null, "unit": "%" },
            "elongation_50mm": { "min": 21, "max": null, "unit": "%" }
          },
          "chemical": {
            "C": { "max": 0.28, "basis": "heat" },
            "Mn": { "min": 0.85, "max": 1.2, "basis": "heat" },
            "P": { "max": 0.035, "basis": "heat" },
            "S": { "max": 0.035, "basis": "heat" },
            "Si": { "min": 0.15, "max": 0.4, "basis": "heat" }
          }
        },
        {
          "product_form": "plate",
          "condition": "any",
          "thickness_min_mm": 50,
          "thickness_max_mm": 100,
          "properties": {
            "tensile_strength": { "min": 485, "max": 620, "unit": "MPa" },
            "yield_strength": { "min": 260, "max": null, "unit": "MPa" },
            "elongation_200mm": { "min": 17, "max": null, "unit": "%" },
            "elongation_50mm": { "min": 21, "max": null, "unit": "%" }
          },
          "chemical": {
            "C": { "max": 0.3, "basis": "heat" },
            "Mn": { "min": 0.85, "max": 1.2, "basis": "heat" },
            "P": { "max": 0.035, "basis": "heat" },
            "S": { "max": 0.035, "basis": "heat" },
            "Si": { "min": 0.15, "max": 0.4, "basis": "heat" }
          }
        },
        {
          "product_form": "plate",
          "condition": "any",
          "thickness_min_mm": 100,
          "thickness_max_mm": null,
          "properties": {
            "tensile_strength": { "min": 485, "max": 620, "unit": "MPa" },
            "yield_strength": { "min": 260, "max": null, "unit": "MPa" },
            "elongation_200mm": { "min": 17, "max": null, "unit": "%" },
            "elongation_50mm": { "min": 21, "max": null, "unit": "%" }
          },
          "chemical": {
            "C": { "max": 0.31, "basis": "heat" },
            "Mn": { "min": 0.85, "max": 1.2, "basis": "heat" },
            "P": { "max": 0.035, "basis": "heat" },
            "S": { "max": 0.035, "basis": "heat" },
            "Si": { "min": 0.15, "max": 0.4, "basis": "heat" }
          }
        }
      ]
    },
    {
      "specification": "ASTM A106/A106M",
      "grade": "B",
      "canonical_key": "ASTM_A106_B",
      "aliases": [
        "astm a106 b",
        "astm a106 grade b",
        "a106 grade b",
        "a106 gr b",
        "a106 gr.b",
        "a106gr.b",
        "a106gradeb",
        "a106-b",
        "sa-106 b",
        "sa106 gr b",
        "asme sa-106 grade b"
      ],
      "clause_reference": "ASTM A106/A106M Tables 1 and 2",
      "source": "Public specification summary",
      "verified": false,
      "requirements": [
        {
          "product_form": "pipe",
          "condition": "any",
          "thickness_min_mm": null,
          "thickness_max_mm": null,
          "properties": {
            "tensile_strength": { "min": 415, "max": null, "unit": "MPa" },
            "yield_strength": { "min": 240, "max": null, "unit": "MPa" },
            "elongation_50mm": { "min": 30, "max": null, "unit": "%" }
          },
          "chemical": {
            "C": { "max": 0.3, "basis": "heat" },
            "Mn": { "min": 0.29, "max": 1.06, "basis": "heat" },
            "P": { "max": 0.035, "basis": "heat" },
            "S": { "max": 0.035, "basis": "heat" },
            "Si": { "min": 0.1, "basis": "heat" },
            "Cr": { "max": 0.4, "basis": "heat" },
            "Cu": { "max": 0.4, "basis": "heat" },
            "Mo": { "max": 0.15, "basis": "heat" },
            "Ni": { "max": 0.4, "basis": "heat" },
            "V": { "max": 0.08, "basis": "heat" }
          }
        }
      ]
    },
    {
      "specification": "ASTM A53/A53M",
      "grade": "B",
      "canonical_key": "ASTM_A53_B",
      "aliases": [
        "astm a53 b",
        "astm a53 grade b",
        "a53 grade b",
        "a53 gr b",
        "a53 gr.b",
        "a53gr.b",
        "a53-b",
        "sa-53 b",
        "asme sa-53 grade b"
      ],
      "clause_reference": "ASTM A53/A53M Tables X1 and X2",
      "source": "Public specification summary",
      "verified": false,
      "requirements": [
        {
          "product_form": "pipe",
          "condition": "any",
          "thickness_min_mm": null,
          "thickness_max_mm": null,
          "properties": {
            "tensile_strength": { "min": 415, "max": null, "unit": "MPa" },
            "yield_strength": { "min": 240, "max": null, "unit": "MPa" }
          },
          "chemical": {
            "C": { "max": 0.3, "basis": "heat" },
            "Mn": { "max": 1.2, "basis": "heat" },
            "P": { "max": 0.05, "basis": "heat" },
            "S": { "max": 0.045, "basis": "heat" },
            "Cr": { "max": 0.4, "basis": "heat" },
            "Cu": { "max": 0.4, "basis": "heat" },
            "Mo": { "max": 0.15, "basis": "heat" },
            "Ni": { "max": 0.4, "basis": "heat" },
            "V": { "max": 0.08, "basis": "heat" }
          }
        }
      ]
    },
    {
      "specification": "ASTM A312/A312M",
      "grade": "TP304",
      "canonical_key": "ASTM_A312_TP304",
      "aliases": [
        "astm a312 tp304",
        "a312 tp304",
        "a312 tp 304",
        "a312tp304",
        "a312-tp304",
        "sa-312 tp304",
        "sa312 tp304",
        "asme sa-312 tp304"
      ],
      "clause_reference": "ASTM A312/A312M Tables 1 and 2",
      "source": "Public specification summary",
      "verified": false,
      "requirements": [
        {
          "product_form": "pipe",
          "condition": "any",
          "thickness_min_mm": null,
          "thickness_max_mm": null,
          "properties": {
            "tensile_strength": { "min": 515, "max": null, "unit": "MPa" },
            "yield_strength": { "min": 205, "max": null, "unit": "MPa" },
            "elongation_50mm": { "min": 35, "max": null, "unit": "%" }
          },
          "chemical": {
            "C": { "max": 0.08, "basis": "heat" },
            "Mn": { "max": 2.0, "basis": "heat" },
            "P": { "max": 0.045, "basis": "heat" },
            "S": { "max": 0.03, "basis": "heat" },
            "Si": { "max": 1.0, "basis": "heat" },
            "Cr": { "min": 18.0, "max": 20.0, "basis": "heat" },
            "Ni": { "min": 8.0, "max": 11.0, "basis": "heat" }
          }
        }
      ]
    },
    {
      "specification": "ASTM A312/A312M",
      "grade": "TP316",
      "canonical_key": "ASTM_A312_TP316",
      "aliases": [
        "astm a312 tp316",
        "a312 tp316",
        "a312 tp 316",
        "a312tp316",
        "a312-tp316",
        "sa-312 tp316",
        "sa312 tp316",
        "asme sa-312 tp316"
      ],
      "clause_reference": "ASTM A312/A312M Tables 1 and 2",
      "source": "Public specification summary",
      "verified": false,
      "requirements": [
        {
          "product_form": "pipe",
          "condition": "any",
          "thickness_min_mm": null,
          "thickness_max_mm": null,
          "properties": {
            "tensile_strength": { "min": 515, "max": null, "unit": "MPa" },
            "yield_strength": { "min": 205, "max": null, "unit": "MPa" },
            "elongation_50mm": { "min": 35, "max": null, "unit": "%" }
          },
          "chemical": {
            "C": { "max": 0.08, "basis": "heat" },
            "Mn": { "max": 2.0, "basis": "heat" },
            "P": { "max": 0.045, "basis": "heat" },
            "S": { "max": 0.03, "basis": "heat" },
            "Si": { "max": 1.0, "basis": "heat" },
            "Cr": { "min": 16.0, "max": 18.0, "basis": "heat" },
            "Ni": { "min": 11.0, "max": 14.0, "basis": "heat" },
            "Mo": { "min": 2.0, "max": 3.0, "basis": "heat" }
          }
        }
      ]
    },
    {
      "specification": "ASME SA-240/SA-240M",
      "grade": "TP304",
      "canonical_key": "ASME_SA240_TP304",
      "aliases": [
        "sa-240 tp304",
        "sa240 tp304",
        "sa-240 304",
        "asme sa-240 tp304",
        "astm a240 tp304",
        "a240 tp304",
        "a240 type 304",
        "a240-304"
      ],
      "clause_reference": "ASME SA-240/SA-240M Tables 1 and 2",
      "source": "Public specification summary",
      "verified": false,
      "requirements": [
        {
          "product_form": "plate",
          "condition": "any",
          "thickness_min_mm": null,
          "thickness_max_mm": null,
          "properties": {
            "tensile_strength": { "min": 515, "max": null, "unit": "MPa" },
            "yield_strength": { "min": 205, "max": null, "unit": "MPa" },
            "elongation_50mm": { "min": 40, "max": null, "unit": "%" }
          },
          "chemical": {
            "C": { "max": 0.07, "basis": "heat" },
            "Mn": { "max": 2.0, "basis": "heat" },
            "P": { "max": 0.045, "basis": "heat" },
            "S": { "max": 0.03, "basis": "heat" },
            "Si": { "max": 0.75, "basis": "heat" },
            "Cr": { "min": 17.5, "max": 19.5, "basis": "heat" },
            "Ni": { "min": 8.0, "max": 10.5, "basis": "heat" },
            "N": { "max": 0.1, "basis": "heat" }
          }
        }
      ]
    },
    {
      "specification": "ASTM A479/A479M",
      "grade": "TP316",
      "canonical_key": "ASTM_A479_TP316",
      "aliases": [
        "astm a479 tp316",
        "a479 tp316",
        "a479 316",
        "a479-316",
        "sa-479 tp316",
        "sa479 tp316",
        "asme sa-479 type 316"
      ],
      "clause_reference": "ASTM A479/A479M Tables 1 and 2",
      "source": "Public specification summary",
      "verified": false,
      "requirements": [
        {
          "product_form": "bar",
          "condition": "any",
          "thickness_min_mm": null,
          "thickness_max_mm": null,
          "properties": {
            "tensile_strength": { "min": 515, "max": null, "unit": "MPa" },
            "yield_strength": { "min": 205, "max": null, "unit": "MPa" },
            "elongation_50mm": { "min": 30, "max": null, "unit": "%" }
          },
          "chemical": {
            "C": { "max": 0.08, "basis": "heat" },
            "Mn": { "max": 2.0, "basis": "heat" },
            "P": { "max": 0.045, "basis": "heat" },
            "S": { "max": 0.03, "basis": "heat" },
            "Si": { "max": 1.0, "basis": "heat" },
            "Cr": { "min": 16.0, "max": 18.0, "basis": "heat" },
            "Ni": { "min": 10.0, "max": 14.0, "basis": "heat" },
            "Mo": { "min": 2.0, "max": 3.0, "basis": "heat" }
          }
        }
      ]
    },
    {
      "specification": "ASTM A193/A193M",
      "grade": "B7",
      "canonical_key": "ASTM_A193_B7",
      "aliases": [
        "astm a193 b7",
        "astm a193 grade b7",
        "a193 grade b7",
        "a193 gr b7",
        "a193 gr.b7",
        "a193b7",
        "a193-b7",
        "sa-193 b7",
        "sa193 gr b7",
        "asme sa-193 grade b7"
      ],
      "clause_reference": "ASTM A193/A193M Tables 1 and 3",
      "source": "Public specification summary",
      "verified": false,
      "requirements": [
        {
          "product_form": "bolting",
          "condition": "quenched and tempered",
          "thickness_min_mm": 0,
          "thickness_max_mm": 64,
          "properties": {
            "tensile_strength": { "min": 860, "max": null, "unit": "MPa" },
            "yield_strength": { "min": 720, "max": null, "unit": "MPa" },
            "elongation_50mm": { "min": 16, "max": null, "unit": "%" }
          },
          "chemical": {
            "C": { "min": 0.37, "max": 0.49, "basis": "heat" },
            "Mn": { "min": 0.65, "max": 1.1, "basis": "heat" },
            "P": { "max": 0.035, "basis": "heat" },
            "S": { "max": 0.04, "basis": "heat" },
            "Si": { "min": 0.15, "max": 0.35, "basis": "heat" },
            "Cr": { "min": 0.75, "max": 1.2, "basis": "heat" },
            "Mo": { "min": 0.15, "max": 0.25, "basis": "heat" }
          }
        },
        {
          "product_form": "bolting",
          "condition": "quenched and tempered",
          "thickness_min_mm": 64,
          "thickness_max_mm": 102,
          "properties": {
            "tensile_strength": { "min": 795, "max": null, "unit": "MPa" },
            "yield_strength": { "min": 655, "max": null, "unit": "MPa" },
            "elongation_50mm": { "min": 16, "max": null, "unit": "%" }
          },
          "chemical": {
            "C": { "min": 0.37, "max": 0.49, "basis": "heat" },
            "Mn": { "min": 0.65, "max": 1.1, "basis": "heat" },
            "P": { "max": 0.035, "basis": "heat" },
            "S": { "max": 0.04, "basis": "heat" },
            "Si": { "min": 0.15, "max": 0.35, "basis": "heat" },
            "Cr": { "min": 0.75, "max": 1.2, "basis": "heat" },
            "Mo": { "min": 0.15, "max": 0.25, "basis": "heat" }
          }
        },
        {
          "product_form": "bolting",
          "condition": "quenched and tempered",
          "thickness_min_mm": 102,
          "thickness_max_mm": 178,
          "properties": {
            "tensile_strength": { "min": 690, "max": null, "unit": "MPa" },
            "yield_strength": { "min": 515, "max": null, "unit": "MPa" },
            "elongation_50mm": { "min": 18, "max": null, "unit": "%" }
          },
          "chemical": {
            "C": { "min": 0.37, "max": 0.49, "basis": "heat" },
            "Mn": { "min": 0.65, "max": 1.1, "basis": "heat" },
            "P": { "max": 0.035, "basis": "heat" },
            "S": { "max": 0.04, "basis": "heat" },
            "Si": { "min": 0.15, "max": 0.35, "basis": "heat" },
            "Cr": { "min": 0.75, "max": 1.2, "basis": "heat" },
            "Mo": { "min": 0.15, "max": 0.25, "basis": "heat" }
          }
        }
      ]
    }
  ]
}
